Repository: yusnimawl/srm-forge

# srm-designer

Core engine (`srmcore`) of the SRM design tool. Spec: `docs/superpowers/specs/`.

## Web UI

```
python -m pip install -e ".[dev,ngsolve,web]"
cd web && npm ci && npm run build && cd ..
srmweb          # http://127.0.0.1:8000
```

Binding to a non-loopback host needs `SRMWEB_TOKEN`. Frontend development: `cd web && npm run dev`.

File: src/srmcore/materials/data/10JNEX900.json
{
  "kind": "soft_magnetic",
  "name": "10JNEX900",
  "grade": "10JNEX900",
  "variant": "JFE Super Core JNEX, 6.5 % Si, as-sheared",
  "thickness": 0.0001,
  "provenance": {
    "source": "JFE Technical Report No. 21 (Mar. 2016) p. 46, Fig. 1 'Direct current magnetization curve', dashed 10JNEX900 curve, pixel-traced with tools/digitise_bh.py from docs/sources/materials/jfe_technical_report_21_p46_jnsf.pdf; 32 points log-spaced from 8 A/m to 20 kA/m (the traced curve above 20 kA/m is flatter than mu0 and is left to the saturation tail). Reads 2 % below the JFE catalogue table (B8 1.261 vs 1.29 T, B25 1.375 vs 1.40 T; f1e-002 p. 4); the 50 Hz catalogue curve (f2e-001 p. 9, 0.5-1.4 T) agrees to 0.0007 T on average.",
    "page": "46",
    "date": "2016-03",
    "method": "DC magnetization curve (published figure)",
    "typical": true
  },
  "confidence": "B",
  "bh": {
    "h": [8.0, 10.3, 13.25, 17.06, 21.96, 28.26, 36.37, 46.81, 60.25, 77.55, 99.82, 128.47, 165.36, 212.83, 273.93, 352.58, 453.8, 584.09, 751.77, 967.61, 1245.4, 1602.95, 2063.15, 2655.48, 3417.85, 4399.1, 5662.07, 7287.63, 9379.88, 12072.8, 15538.86, 20000.0],
    "b": [0.0506, 0.0837, 0.1516, 0.2919, 0.5077, 0.7685, 0.9027, 0.9995, 1.0572, 1.0964, 1.1258, 1.1458, 1.1652, 1.1822, 1.1961, 1.2102, 1.2245, 1.2389, 1.2565, 1.2749, 1.2941, 1.3181, 1.3457, 1.3847, 1.4222, 1.4696, 1.5228, 1.5777, 1.6383, 1.6896, 1.7392, 1.7664]
  },
  "stacking_factor": 0.90,
  "stacking_factor_source": "JFE catalogue f1e-002, product dimensions table: space factor 90 % or more (guaranteed minimum used)",
  "saturation_polarisation": 1.80,
  "saturation_polarisation_source": "JFE catalogue f1e-002 p. 4, sample characteristics table, saturation magnetization 1.80 T",
  "density": 7490.0,
  "density_source": "JFE catalogue f1e-002, product dimensions table, 7.49 g/cm3",
  "digitisation_error": 0.025,
  "provisional_fields": [],
  "loss": {
    "points": [
      {"b": 0.2, "f": 50.0, "w_per_kg": 0.0223},
      {"b": 0.3, "f": 50.0, "w_per_kg": 0.0484},
      {"b": 0.5, "f": 50.0, "w_per_kg": 0.129},
      {"b": 0.7, "f": 50.0, "w_per_kg": 0.248},
      {"b": 1.0, "f": 50.0, "w_per_kg": 0.506},
      {"b": 1.1, "f": 50.0, "w_per_kg": 0.649},
      {"b": 1.2, "f": 50.0, "w_per_kg": 0.843},
      {"b": 1.3, "f": 50.0, "w_per_kg": 1.079},
      {"b": 1.1, "f": 60.0, "w_per_kg": 0.799},
      {"b": 1.2, "f": 60.0, "w_per_kg": 1.026},
      {"b": 1.3, "f": 60.0, "w_per_kg": 1.27},
      {"b": 0.2, "f": 100.0, "w_per_kg": 0.0559},
      {"b": 0.3, "f": 100.0, "w_per_kg": 0.118},
      {"b": 0.5, "f": 100.0, "w_per_kg": 0.301},
      {"b": 0.7, "f": 100.0, "w_per_kg": 0.558},
      {"b": 1.0, "f": 100.0, "w_per_kg": 1.15},
      {"b": 0.2, "f": 200.0, "w_per_kg": 0.141},
      {"b": 0.3, "f": 200.0, "w_per_kg": 0.285},
      {"b": 0.5, "f": 200.0, "w_per_kg": 0.686},
      {"b": 0.7, "f": 200.0, "w_per_kg": 1.26},
      {"b": 1.0, "f": 200.0, "w_per_kg": 2.65},
      {"b": 0.2, "f": 400.0, "w_per_kg": 0.29},
      {"b": 0.3, "f": 400.0, "w_per_kg": 0.597},
      {"b": 0.5, "f": 400.0, "w_per_kg": 1.49},
      {"b": 0.7, "f": 400.0, "w_per_kg": 2.75},
      {"b": 1.0, "f": 400.0, "w_per_kg": 5.59},
      {"b": 0.2, "f": 1000.0, "w_per_kg": 1.01},
      {"b": 0.3, "f": 1000.0, "w_per_kg": 2.15},
      {"b": 0.5, "f": 1000.0, "w_per_kg": 5.48},
      {"b": 0.7, "f": 1000.0, "w_per_kg": 10},
      {"b": 1.0, "f": 1000.0, "w_per_kg": 18.7},
      {"b": 0.2, "f": 2000.0, "w_per_kg": 2.53},
      {"b": 0.3, "f": 2000.0, "w_per_kg": 5.24},
      {"b": 0.5, "f": 2000.0, "w_per_kg": 13.4},
      {"b": 0.7, "f": 2000.0, "w_per_kg": 25.7},
      {"b": 1.0, "f": 2000.0, "w_per_kg": 53.5},
      {"b": 0.2, "f": 5000.0, "w_per_kg": 11.2},
      {"b": 0.3, "f": 5000.0, "w_per_kg": 23.1},
      {"b": 0.5, "f": 5000.0, "w_per_kg": 58.5},
      {"b": 0.7, "f": 5000.0, "w_per_kg": 111},
      {"b": 0.2, "f": 10000.0, "w_per_kg": 30.2},
      {"b": 0.3, "f": 10000.0, "w_per_kg": 62.2},
      {"b": 0.5, "f": 10000.0, "w_per_kg": 161},
      {"b": 0.7, "f": 10000.0, "w_per_kg": 308},
      {"b": 1.0, "f": 10000.0, "w_per_kg": 622},
      {"b": 0.2, "f": 20000.0, "w_per_kg": 100},
      {"b": 0.3, "f": 20000.0, "w_per_kg": 204},
      {"b": 0.5, "f": 20000.0, "w_per_kg": 495},
      {"b": 0.7, "f": 20000.0, "w_per_kg": 881}
    ],
    "provenance": {"source": "JFE Super Core catalogue f2e-001 'High-Frequency Core Loss Curves', sinusoidal flux, 25 cm Epstein frame, 0.10 mm; values read from the vector curves and checked against the f1e-002 sample table (within 6 %)", "page": "4 and 8", "date": "2026-10-17", "method": "read from vector paths of the published core loss curves (docs/r3-sources.md section 1a); the 1.1, 1.2 and 1.3 T points at 50 and 60 Hz are read from the p. 8 core loss curves (f2e-001); points with B below 0.2 T are left out because the three-term Bertotti form misses them by more than 15 %, and the over-prediction below 0.2 T is accepted by the owner (flagged by the low-B share)", "typical": true},
    "confidence": "B",
    "frequency_range": [50.0, 20000.0],
    "b_range": [0.2, 1.3],
    "thickness": 0.0001,
    "conductivity": 1219512.1951219512,
    "conductivity_source": "JFE f1e-002 p. 5 sample characteristics table, specific resistance 0.82 uOhm m (grade A, typical in-house value)"
  },
  "thermal": {
    "conductivity": 18.6,
    "specific_heat": 438.0,
    "provenance": {
      "source": "Conductivity: Ou et al., IEEE Trans. Ind. Appl. 57(1), 2021, accepted manuscript, Table I (quoting their refs. [22], [27], [28], not tested by them). Specific heat: 438 J/(kg K) carried over from Faiz et al., IEEE Trans. Magn. 45(7), 2009, Table II, p. 2928 (stator lamination 20 W/(m K), 438 J/(kg K), 7650 kg/m3; grade not stated), owner decision 2026-11-27 (core spec §11), until the jystator data arrive; not a 10JNEX900 measurement. See docs/r5-sources.md",
      "page": "manuscript p. 2, Table I; Faiz 2009 p. 2928, Table II",
      "date": "2026-11-07",
      "typical": true
    },
    "confidence": "C"
  },
  "mechanical": {
    "youngs_modulus": 200000000000.0,
    "poisson_ratio": 0.33,
    "yield_strength": 570000000.0,
    "provenance": {
      "source": "Ou et al., IEEE Trans. Ind. Appl. 57(1), 2021, accepted manuscript: yield 570 MPa tested on two samples (Fig. 13, p. 5, test temperature and cutting method not stated); E 200-210 GPa (lower end used) and Poisson ratio 0.33 from Table I (p. 2, secondary); see docs/r5-sources.md",
      "page": "manuscript pp. 2 and 5",
      "date": "2026-11-07",
      "method": "tensile test of two samples (strength); published table (E, Poisson ratio)"
    },
    "brittle": false,
    "confidence": "C",
    "strength_confidence": "B"
  }
}

File: src/srmcore/materials/data/10JNHF600.json
{
  "kind": "soft_magnetic",
  "name": "10JNHF600",
  "grade": "10JNHF600",
  "variant": "JFE Super Core JNHF (graded Si), 0.1 mm, as sheared",
  "thickness": 0.0001,
  "provenance": {
    "source": "JFE catalogue f2e-001 'Magnetic Property Curves', docs/sources/materials/jfe_f2e-001_magnetic_property_curves.pdf, p. 19 'Magnetization Curve' (50 Hz, 25 cm Epstein, rolling direction, as sheared), traced with tools/digitise_bh.py; 32 points log-spaced 15 A/m to 20 kA/m (the traced curve end above it flattens below mu0 and is left to the saturation tail). B8 of the trace 1.140 T against 1.15 T in the JFE Super Core brochure table (f1e-002 p. 6). JYStator laminations are JFE Super Core (JYStator pointed to the German brochure f1g-001).",
    "page": "19",
    "method": "25 cm Epstein, 50 Hz magnetization curve",
    "annealed": false,
    "typical": true
  },
  "confidence": "B",
  "bh": {
    "h": [
      15.0,
      18.92,
      23.86,
      30.1,
      37.96,
      47.88,
      60.38,
      76.16,
      96.06,
      121.15,
      152.8,
      192.73,
      243.08,
      306.58,
      386.68,
      487.71,
      615.12,
      775.83,
      978.52,
      1234.17,
      1556.61,
      1963.29,
      2476.22,
      3123.16,
      3939.12,
      4968.25,
      6266.25,
      7903.37,
      9968.2,
      12572.48,
      15857.16,
      20000.0
    ],
    "b": [
      0.0362,
      0.043,
      0.053,
      0.0772,
      0.1168,
      0.1835,
      0.2942,
      0.3932,
      0.4745,
      0.5441,
      0.6088,
      0.6696,
      0.7247,
      0.7871,
      0.8674,
      0.951,
      1.0377,
      1.1286,
      1.219,
      1.2849,
      1.3381,
      1.3827,
      1.4208,
      1.4595,
      1.5014,
      1.5533,
      1.6084,
      1.6625,
      1.7139,
      1.7637,
      1.8077,
      1.8407
    ]
  },
  "stacking_factor": 0.9,
  "stacking_factor_source": "JFE Super Core brochure f1e-002 product table: space factor 90 % or more (guaranteed minimum used)",
  "saturation_polarisation": 1.88,
  "saturation_polarisation_source": "JFE Super Core brochure f1e-002 p. 6 table: saturation magnetization 1.88 T",
  "density": 7530.0,
  "density_source": "JFE catalogue f2e-001: assumed density 7.53 g/cm3",
  "digitisation_error": 0.01,
  "provisional_fields": []
}

File: src/srmcore/materials/data/20JNHF1300.json
{
  "kind": "soft_magnetic",
  "name": "20JNHF1300",
  "grade": "20JNHF1300",
  "variant": "JFE Super Core JNHF (graded Si), 0.2 mm, as sheared",
  "thickness": 0.0002,
  "provenance": {
    "source": "JFE catalogue f2e-001 'Magnetic Property Curves', docs/sources/materials/jfe_f2e-001_magnetic_property_curves.pdf, p. 29 'Magnetization Curve' (50 Hz, 25 cm Epstein, rolling direction, as sheared), traced with tools/digitise_bh.py; 32 points log-spaced 15 A/m to 20 kA/m (the traced curve end above it flattens below mu0 and is left to the saturation tail). B8 of the trace 1.086 T against 1.09 T in the JFE Super Core brochure table (f1e-002 p. 6). JYStator laminations are JFE Super Core (JYStator pointed to the German brochure f1g-001).",
    "page": "29",
    "method": "25 cm Epstein, 50 Hz magnetization curve",
    "annealed": false,
    "typical": true
  },
  "confidence": "B",
  "bh": {
    "h": [
      15.0,
      18.92,
      23.86,
      30.1,
      37.96,
      47.88,
      60.38,
      76.16,
      96.06,
      121.15,
      152.8,
      192.73,
      243.08,
      306.58,
      386.68,
      487.71,
      615.12,
      775.83,
      978.52,
      1234.17,
      1556.61,
      1963.29,
      2476.22,
      3123.16,
      3939.12,
      4968.25,
      6266.25,
      7903.37,
      9968.2,
      12572.48,
      15857.16,
      20000.0
    ],
    "b": [
      0.0283,
      0.0394,
      0.0496,
      0.0827,
      0.1362,
      0.203,
      0.2604,
      0.3115,
      0.3598,
      0.4044,
      0.45,
      0.5051,
      0.5679,
      0.6361,
      0.712,
      0.8006,
      0.9309,
      1.0683,
      1.2007,
      1.2985,
      1.3642,
      1.4087,
      1.4442,
      1.4855,
      1.5292,
      1.5741,
      1.6205,
      1.6677,
      1.7168,
      1.7679,
      1.8234,
      1.868
    ]
  },
  "stacking_factor": 0.92,
  "stacking_factor_source": "JFE Super Core brochure f1e-002 product table: space factor 92 % or more (guaranteed minimum used)",
  "saturation_polarisation": 1.94,
  "saturation_polarisation_source": "JFE Super Core brochure f1e-002 p. 6 table: saturation magnetization 1.94 T",
  "density": 7570.0,
  "density_source": "JFE catalogue f2e-001: assumed density 7.57 g/cm3",
  "digitisation_error": 0.01,
  "provisional_fields": []
}

File: src/srmcore/materials/data/Hiperco50A.json
{
  "kind": "soft_magnetic",
  "name": "Hiperco50A",
  "grade": "Hiperco 50A",
  "variant": "0.014 in (0.355 mm) strip, standard magnetic anneal",
  "thickness": 0.000355,
  "provenance": {
    "source": "Carpenter Electrification datasheet Hiperco 50A (E199, v05-20), docs/sources/materials/carpenter_hiperco_50a_E199.pdf: p. 3 DC properties table, 0.014 in strip, standard magnetic anneal (400-16000 A/m); below 400 A/m the four nodes of the p. 4 'Low field DC B v H' H50A curve, read exactly from the PDF vector path with tools/digitise_bh.py (the chart's axis says kA/m but the table shows it is A/m). Chart and table agree within 1.5 %.",
    "method": "ASTM A596 ring, DC",
    "annealed": true,
    "anneal_recipe": "Carpenter standard magnetic anneal",
    "typical": true
  },
  "confidence": "B",
  "bh": {
    "h": [20.72, 36.52, 51.85, 99.85, 400.0, 800.0, 1600.0, 4000.0, 8000.0, 16000.0],
    "b": [0.128, 0.766, 1.418, 1.768, 2.12, 2.19, 2.23, 2.27, 2.28, 2.30]
  },
  "stacking_factor": 0.95,
  "stacking_factor_source": "PROVISIONAL: the Carpenter datasheet gives no stacking factor; 0.95 is a placeholder until the lamination supplier states one",
  "saturation_polarisation": 2.40,
  "saturation_polarisation_source": "Carpenter E199 p. 1: magnetic saturation 24 kilogauss",
  "density": 8110.0,
  "density_source": "Carpenter E199 p. 2: 8.11 g/cm3",
  "digitisation_error": 0.015,
  "provisional_fields": ["stacking_factor"]
}

File: src/srmcore/materials/data/Hiperco50HS_720C.json
{
  "kind": "soft_magnetic",
  "name": "Hiperco50HS_720C",
  "grade": "Hiperco 50HS",
  "variant": "annealed 720 C / 1 h, yield 99 ksi (683 MPa)",
  "thickness": 0.000152,
  "provenance": {
    "source": "Carpenter Electrification datasheet Hiperco 50 HS (E198, v05-20) p. 4 typical DC table, docs/sources/materials/carpenter_hiperco_50hs_E198.pdf. Grade C: no data below 800 A/m, so the curve below 800 A/m is the B-H pipeline's interpolation from the origin; no unannealed state (cold-rolled 50HS must be annealed, Carpenter: 704-760 C, before it is magnetically usable).",
    "method": "ASTM A596 ring, DC",
    "annealed": true,
    "anneal_recipe": "720 C (1328 F) 1 h, dry hydrogen, cool 100 C/h",
    "typical": true
  },
  "confidence": "C",
  "bh": {
    "h": [800.0, 1600.0, 4000.0, 8000.0, 16000.0],
    "b": [1.82, 1.99, 2.15, 2.23, 2.29]
  },
  "stacking_factor": 0.95,
  "stacking_factor_source": "PROVISIONAL: the Carpenter datasheet gives no stacking factor; 0.95 is a placeholder until the lamination supplier states one",
  "saturation_polarisation": 2.40,
  "saturation_polarisation_source": "Carpenter E198 p. 1: magnetic saturation 24 kilogauss",
  "density": 8110.0,
  "density_source": "Carpenter E198 p. 2: 8.11 g/cm3",
  "provisional_fields": ["stacking_factor"]
}

File: src/srmcore/materials/data/Hiperco50HS_740C.json
{
  "kind": "soft_magnetic",
  "name": "Hiperco50HS_740C",
  "grade": "Hiperco 50HS",
  "variant": "annealed 740 C / 1 h, yield 86 ksi (593 MPa)",
  "thickness": 0.000152,
  "provenance": {
    "source": "Carpenter Electrification datasheet Hiperco 50 HS (E198, v05-20) p. 4 typical DC table, docs/sources/materials/carpenter_hiperco_50hs_E198.pdf. Grade C: no data below 800 A/m, so the curve below 800 A/m is the B-H pipeline's interpolation from the origin; no unannealed state (cold-rolled 50HS must be annealed, Carpenter: 704-760 C, before it is magnetically usable).",
    "method": "ASTM A596 ring, DC",
    "annealed": true,
    "anneal_recipe": "740 C (1364 F) 1 h, dry hydrogen, cool 100 C/h",
    "typical": true
  },
  "confidence": "C",
  "bh": {
    "h": [800.0, 1600.0, 4000.0, 8000.0, 16000.0],
    "b": [1.90, 2.03, 2.18, 2.23, 2.29]
  },
  "stacking_factor": 0.95,
  "stacking_factor_source": "PROVISIONAL: the Carpenter datasheet gives no stacking factor; 0.95 is a placeholder until the lamination supplier states one",
  "saturation_polarisation": 2.40,
  "saturation_polarisation_source": "Carpenter E198 p. 1: magnetic saturation 24 kilogauss",
  "density": 8110.0,
  "density_source": "Carpenter E198 p. 2: 8.11 g/cm3",
  "provisional_fields": ["stacking_factor"]
}

File: src/srmcore/materials/data/Hiperco50HS_760C.json
{
  "kind": "soft_magnetic",
  "name": "Hiperco50HS_760C",
  "grade": "Hiperco 50HS",
  "variant": "annealed 760 C / 4 h, yield 73 ksi (503 MPa)",
  "thickness": 0.000152,
  "provenance": {
    "source": "Carpenter Electrification datasheet Hiperco 50 HS (E198, v05-20) p. 4 typical DC table, docs/sources/materials/carpenter_hiperco_50hs_E198.pdf. Grade C: no data below 800 A/m, so the curve below 800 A/m is the B-H pipeline's interpolation from the origin; no unannealed state (cold-rolled 50HS must be annealed, Carpenter: 704-760 C, before it is magnetically usable).",
    "method": "ASTM A596 ring, DC",
    "annealed": true,
    "anneal_recipe": "760 C (1400 F) 4 h, dry hydrogen, cool 100 C/h",
    "typical": true
  },
  "confidence": "C",
  "bh": {
    "h": [800.0, 1600.0, 4000.0, 8000.0, 16000.0],
    "b": [1.93, 2.07, 2.19, 2.23, 2.30]
  },
  "stacking_factor": 0.95,
  "stacking_factor_source": "PROVISIONAL: the Carpenter datasheet gives no stacking factor; 0.95 is a placeholder until the lamination supplier states one",
  "saturation_polarisation": 2.40,
  "saturation_polarisation_source": "Carpenter E198 p. 1: magnetic saturation 24 kilogauss",
  "density": 8110.0,
  "density_source": "Carpenter E198 p. 2: 8.11 g/cm3",
  "provisional_fields": ["stacking_factor"]
}

File: src/srmcore/materials/data/M19.json
{
  "kind": "soft_magnetic",
  "name": "M19",
  "grade": "M19",
  "variant": "FEMM library curve",
  "thickness": 0.000635,
  "provenance": {
    "source": "FEMM 4.2 material library matlib.dat (github.com/cenit/FEMM, bin/matlib.dat), block \"M-19 Steel\" (47 BH points; d_lam 0.635 mm). Typical catalogue curve; points above about 2.0 T are FEMM's own extrapolation, not measurements. Validation curve, not representative of EV traction steel.",
    "typical": true
  },
  "confidence": "C",
  "bh": {
    "h": [0.0, 15.120714, 22.718292, 27.842733, 31.871434, 35.365044, 38.600588, 41.736202, 44.873979, 48.087807, 51.437236, 54.975221, 58.752993, 62.823644, 67.245285, 72.084406, 77.4201, 83.350021, 89.999612, 97.537353, 106.201406, 116.348464, 128.547329, 143.765431, 163.754169, 191.868158, 234.833507, 306.509769, 435.255202, 674.911968, 1108.325569, 1813.085468, 2801.217421, 4053.653117, 5591.10689, 7448.318413, 9708.81567, 12486.931615, 16041.483644, 21249.420624, 31313.495878, 53589.446877, 88477.484601, 124329.41054, 159968.5693, 197751.604272, 234024.751347],
    "b": [0.0, 0.05, 0.1, 0.15, 0.2, 0.25, 0.3, 0.35, 0.4, 0.45, 0.5, 0.55, 0.6, 0.65, 0.7, 0.75, 0.8, 0.85, 0.9, 0.95, 1.0, 1.05, 1.1, 1.15, 1.2, 1.25, 1.3, 1.35, 1.4, 1.45, 1.5, 1.55, 1.6, 1.65, 1.7, 1.75, 1.8, 1.85, 1.9, 1.95, 2.0, 2.05, 2.1, 2.15, 2.2, 2.25, 2.3]
  },
  "stacking_factor": 0.98,
  "stacking_factor_source": "FEMM matlib \"M-19 Steel\" LamFill",
  "saturation_polarisation": 2.03,
  "saturation_polarisation_source": "PROVISIONAL: typical room-temperature value for Fe-3%Si non-oriented steel (Bozorth, Ferromagnetism, 1951); replace with the supplier value (spec §10)",
  "density": 7650.0,
  "density_source": "PROVISIONAL: typical M19 value from AK Steel (Cleveland-Cliffs) M-19 product data, not yet checked against the datasheet (spec §10)",
  "provisional_fields": ["saturation_polarisation", "density"]
}

File: src/srmcore/materials/data/M43.json
{
  "kind": "soft_magnetic",
  "name": "M43",
  "grade": "M43",
  "variant": "FEMM library curve",
  "thickness": 0.000635,
  "provenance": {
    "source": "FEMM 4.2 material library matlib.dat, block \"M-43 Steel\" (47 BH points, 45 used; d_lam 0.635 mm). Typical catalogue curve; points above about 2.0 T are FEMM's own extrapolation, not measurements. Points above 2.2 T (FEMM extrapolation with dB/dH below mu0) are dropped; the saturation tail covers them.",
    "typical": true
  },
  "confidence": "C",
  "bh": {
    "h": [0.0, 22.815826, 34.292324, 41.691795, 47.276539, 51.943273, 56.12413, 60.058389, 63.894412, 67.734109, 71.654737, 75.720755, 79.991002, 84.523665, 89.380327, 94.629948, 100.353469, 106.649919, 113.645209, 121.505665, 130.459825, 140.835022, 153.121088, 168.08529, 186.986958, 211.991513, 246.99228, 299.274213, 382.882838, 525.155143, 777.592798, 1226.457096, 1979.929758, 3105.52556, 4589.182657, 6410.967497, 8681.339496, 11524.478784, 15121.416504, 19833.366747, 26795.523692, 40064.363461, 66950.843428, 103339.791774, 141054.369267],
    "b": [0.0, 0.05, 0.1, 0.15, 0.2, 0.25, 0.3, 0.35, 0.4, 0.45, 0.5, 0.55, 0.6, 0.65, 0.7, 0.75, 0.8, 0.85, 0.9, 0.95, 1.0, 1.05, 1.1, 1.15, 1.2, 1.25, 1.3, 1.35, 1.4, 1.45, 1.5, 1.55, 1.6, 1.65, 1.7, 1.75, 1.8, 1.85, 1.9, 1.95, 2.0, 2.05, 2.1, 2.15, 2.2]
  },
  "stacking_factor": 0.98,
  "stacking_factor_source": "FEMM matlib \"M-43 Steel\" LamFill",
  "saturation_polarisation": 2.03,
  "saturation_polarisation_source": "PROVISIONAL: typical room-temperature value for Fe-Si non-oriented steel (Bozorth, Ferromagnetism, 1951); replace with the supplier value (spec §10)",
  "density": 7650.0,
  "density_source": "PROVISIONAL: typical non-oriented Fe-Si value, not checked against a datasheet (spec §10)",
  "provisional_fields": ["saturation_polarisation", "density"]
}

File: src/srmcore/materials/data/M530_50A.json
{
  "kind": "soft_magnetic",
  "name": "M530_50A",
  "grade": "M530-50A",
  "variant": "EMDLAB library curve",
  "thickness": 0.0005,
  "provenance": {
    "source": "EMDLAB material library materials/emdlab_mlib_es_M530_50A.m (github.com/EMDLAB-Package/emdlab-win64, GPL-3.0), exported to tests/validation/fixtures/emdlab_8_6/m530_50a_bh.csv (199 points plus the origin). EMDLAB does not state the curve's original source. Added for the EMDLAB / Maxwell 8/6 cross-tool check.",
    "typical": true
  },
  "confidence": "C",
  "bh": {
    "h": [0.0, 6.406880652, 12.04190305, 16.6301211, 20.52168002, 23.87475111, 26.81244853, 29.42070686, 31.76227117, 33.88400991, 35.82175588, 37.60346544, 39.25134126, 40.78329362, 42.21396995, 43.55549564, 44.81801734, 46.01010833, 47.13907583, 48.21119716, 49.23190359, 50.2059252, 51.13740622, 52.02999771, 52.88693276, 53.71108802, 54.50503444, 55.27107931, 56.01130147, 56.72758091, 57.42162379, 58.09498369, 58.74907989, 59.38521291, 60.00457808, 60.60827722, 61.19732884, 61.77267704, 62.33519934, 62.88571363, 63.4249842, 63.95372724, 64.47261563, 64.98228334, 65.48332926, 65.97632081, 66.46179707, 66.94027174, 67.41223581, 67.87816003, 68.33849718, 68.79368422, 69.2441443, 69.69028863, 70.13251835, 70.5712262, 71.00679826, 71.4396156, 71.87005593, 72.29849521, 72.72530937, 73.15087595, 73.57557589, 73.99979535, 74.42392764, 74.84837523, 75.27355202, 75.69988563, 76.12782006, 76.55781849, 76.9903665, 77.42597552, 77.86518687, 78.30857626, 78.7567591, 79.21039684, 79.67020534, 80.13696802, 80.61156578, 81.09509664, 81.58991929, 82.2272342, 82.6062153, 82.9922774, 83.3895822, 83.79875959, 84.22043544, 84.65528539, 85.10404113, 85.56749674, 86.04651599, 86.54204061, 87.05509992, 87.58682187, 88.13844587, 88.71133775, 89.30700719, 89.92712818, 90.57356321, 91.24839177, 91.95394436, 92.69284314, 93.46805068, 94.28292888, 95.14131051, 96.04758645, 97.00681272, 98.02484247, 99.10848941, 100.2657312, 101.5059632, 102.8403157, 104.2820502, 105.8470528, 107.5544399, 109.4272905, 111.4934939, 113.786664, 116.3469789, 119.221645, 122.4644369, 126.133473, 130.2862927, 134.9718914, 140.221183, 146.0398619, 152.4083511, 159.2900938, 166.6440646, 174.4354836, 182.641556, 191.2527143, 200.271363, 209.7098367, 219.5884965, 229.9343053, 240.7799221, 252.163254, 264.1273823, 276.720801, 289.9979301, 304.0198907, 318.8555575, 334.582924, 351.2908446, 369.0812484, 388.0719612, 408.4003276, 430.2279055, 453.7466248, 479.1869757, 506.8290674, 537.0178247, 570.1842845, 606.8761097, 647.8024232, 693.9016089, 746.4473067, 807.2206326, 878.8029381, 965.1006797, 1072.347381, 1211.161024, 1401.116423, 1681.542193, 2134.655436, 2867.808062, 3809.008137, 4695.190376, 5522.657388, 6317.608344, 7099.223384, 7881.197501, 8673.867406, 9485.656777, 10323.97757, 11195.8185, 12108.16773, 13068.35719, 14084.38404, 15165.25063, 16321.3614, 17565.02056, 18911.08908, 20377.88711, 21988.47682, 23772.54722, 25769.28248, 28031.90248, 30635.19078, 33688.69556, 37361.55917, 41933.6575, 47914.71925, 56375.90571, 70066.39299, 92218.06673, 128060.2278, 186054.0625, 261660.7018],
    "b": [0.0, 0.005965383, 0.011992792, 0.017560061, 0.022837363, 0.027863251, 0.032686284, 0.037342008, 0.041858276, 0.046256984, 0.05055563, 0.054768413, 0.058907022, 0.062981217, 0.06699924, 0.07096814, 0.074894, 0.078782127, 0.082637187, 0.08646332, 0.090264228, 0.094043242, 0.097803384, 0.101547413, 0.105277862, 0.108997074, 0.112707224, 0.116410349, 0.120108361, 0.123803069, 0.12749619, 0.131189365, 0.134884166, 0.138582111, 0.142284669, 0.145993268, 0.149709306, 0.153434153, 0.157169158, 0.160915656, 0.164674975, 0.168448434, 0.172237356, 0.176043067, 0.179866902, 0.18371021, 0.187574357, 0.191460732, 0.195370748, 0.199305852, 0.203267522, 0.207257279, 0.211276688, 0.215327361, 0.219410967, 0.223529234, 0.227683958, 0.231877004, 0.236110319, 0.240385935, 0.244705977, 0.249072675, 0.253488368, 0.257955518, 0.262476717, 0.267054702, 0.271692367, 0.276392777, 0.281159181, 0.285995034, 0.290904012, 0.295890034, 0.300957288, 0.306110253, 0.311353739, 0.316692918, 0.322133394, 0.32768131, 0.333343678, 0.33912985, 0.345064662, 0.352969364, 0.358159056, 0.363445023, 0.368883601, 0.37448265, 0.380249841, 0.386193378, 0.392322053, 0.398645311, 0.405173311, 0.411916997, 0.41888819, 0.426099672, 0.4335653, 0.441300125, 0.44932053, 0.457644393, 0.466291265, 0.475282582, 0.484641911, 0.494395222, 0.504571221, 0.515201717, 0.526322063, 0.537971662, 0.55019454, 0.563040031, 0.57656353, 0.590827363, 0.605901735, 0.621865731, 0.638808309, 0.656829131, 0.676038977, 0.696559271, 0.718519937, 0.742054276, 0.767288907, 0.794326057, 0.823215248, 0.853912913, 0.886233846, 0.919809229, 0.9540783, 0.988340675, 1.021868749, 1.054036719, 1.084407387, 1.112749776, 1.139004169, 1.163227752, 1.185544793, 1.206110431, 1.225087882, 1.242635675, 1.258901363, 1.274019089, 1.288109266, 1.301279329, 1.313624973, 1.325231538, 1.336175392, 1.346525229, 1.356343256, 1.365686272, 1.374606655, 1.383153279, 1.391372389, 1.399308476, 1.407005182, 1.414506306, 1.421856985, 1.429105151, 1.436303444, 1.443511847, 1.450801485, 1.458260348, 1.466002318, 1.4741821, 1.483021253, 1.492856368, 1.504234235, 1.518112225, 1.536290195, 1.562134767, 1.598453167, 1.638415747, 1.670669055, 1.696801972, 1.718782779, 1.737819274, 1.754667605, 1.769825381, 1.783637449, 1.796354055, 1.808164233, 1.819215933, 1.829628764, 1.83950244, 1.848922668, 1.857965475, 1.866700622, 1.87519453, 1.883513072, 1.891724576, 1.899903451, 1.908135046, 1.916522786, 1.925199459, 1.93434646, 1.944229322, 1.955269848, 1.968212035, 1.984578049, 2.008149535, 2.042303849, 2.092949042, 2.170326274, 2.268209071]
  },
  "stacking_factor": 1.0,
  "stacking_factor_source": "PROVISIONAL: 1.0 to match EMDLAB, which applies no stacking factor; not a datasheet value",
  "saturation_polarisation": 2.03,
  "saturation_polarisation_source": "PROVISIONAL: typical room-temperature value for Fe-Si non-oriented steel (Bozorth, Ferromagnetism, 1951); replace with the supplier value (spec §10)",
  "density": 7700.0,
  "density_source": "PROVISIONAL: typical value for 0.50 mm non-oriented Fe-Si of this loss class, not checked against a datasheet (spec §10)",
  "provisional_fields": ["stacking_factor", "saturation_polarisation", "density"]
}

File: src/srmcore/materials/data/NO10_1270N.json
{
  "kind": "soft_magnetic",
  "name": "NO10_1270N",
  "grade": "NO10-1270N",
  "variant": "Tata Steel / Surahammars Hi-Lite NO10-1270N, 0.1 mm, fully processed",
  "thickness": 0.0001,
  "provenance": {
    "source": "Tata Steel Hi-Lite datasheet NO10-1270N (Mar 2019), docs/sources/materials/tata_hi-lite_no10-1270n.pdf, p. 2 'Typical peak magnetic polarisation (magnetisation curve)', 50 Hz column (the 50, 100 and 200 Hz columns agree to 0.01-0.02 T at these thicknesses, so 50 Hz stands in for DC). Stored as B = J + mu0 H. Typical, not guaranteed; guaranteed minima on p. 1 (J at 2500/5000/10000 A/m).",
    "page": "2",
    "method": "Epstein, 50 Hz peak magnetisation curve",
    "annealed": false,
    "typical": true
  },
  "confidence": "B",
  "bh": {
    "h": [
      20.0,
      30.0,
      50.0,
      70.0,
      100.0,
      150.0,
      200.0,
      400.0,
      800.0,
      1500.0,
      2500.0,
      5000.0,
      7500.0,
      10000.0,
      20000.0
    ],
    "b": [
      0.02003,
      0.04004,
      0.20006,
      0.55009,
      0.86013,
      1.10019,
      1.20025,
      1.3505,
      1.43101,
      1.50188,
      1.56314,
      1.66628,
      1.73942,
      1.80257,
      1.93513
    ]
  },
  "stacking_factor": 0.95,
  "stacking_factor_source": "PROVISIONAL: the Hi-Lite datasheet gives no stacking factor; 0.95 is a placeholder until the supplier states one",
  "saturation_polarisation": 2.0,
  "saturation_polarisation_source": "PROVISIONAL: typical value for high-silicon non-oriented steel (resistivity 51 uOhm cm); the datasheet states no Js",
  "density": 7650.0,
  "density_source": "Hi-Lite datasheet NO10-1270N p. 1: density (assumed) 7.65 kg/dm3",
  "digitisation_error": 0.005,
  "provisional_fields": [
    "stacking_factor",
    "saturation_polarisation"
  ]
}

File: src/srmcore/materials/data/NO20.json
{
  "kind": "soft_magnetic",
  "name": "NO20",
  "grade": "NO20",
  "variant": "Cogent thin non-oriented, 0.20 mm, fully processed, as sheared",
  "thickness": 0.0002,
  "provenance": {
    "source": "Cogent brochure 'Electrical Steel Thin Non Oriented' (NO12 / NO18 / NO20, Cogent Power, Corus/SSAB era), docs/sources/materials/cogent_thin_non_oriented_NO12_NO18_NO20.pdf, pp. 6-7 'Typical magnetization curve (D.C.)': H at J = 0.1 ... 1.8 T, one table for NO12/18/20. Stored as B = J + mu0 H. 25 cm Epstein frame, IEC 60404-4 DC permeameter, half the strips rolling direction and half transverse, as sheared, not aged or stress-relief annealed. Typical, not guaranteed. The current Tata Steel Hi-Lite NO20-1200H datasheet was not reachable for download.",
    "page": "6-7",
    "method": "Epstein, IEC 60404-4 DC",
    "annealed": false,
    "typical": true
  },
  "confidence": "B",
  "bh": {
    "h": [25.0, 32.0, 39.0, 44.0, 51.0, 57.0, 64.0, 73.0, 84.0, 99.0, 124.0, 160.0, 248.0, 470.0, 1290.0, 3550.0, 7070.0, 13000.0],
    "b": [0.10003, 0.20004, 0.30005, 0.40006, 0.50006, 0.60007, 0.70008, 0.80009, 0.90011, 1.00012, 1.10016, 1.2002, 1.30031, 1.40059, 1.50162, 1.60446, 1.70888, 1.81634]
  },
  "stacking_factor": 0.95,
  "stacking_factor_source": "PROVISIONAL: the Cogent brochure gives no stacking factor; 0.95 is a placeholder until the supplier states one",
  "saturation_polarisation": 2.0,
  "saturation_polarisation_source": "PROVISIONAL: typical value for Fe-3%Si-0.4%Al non-oriented steel (brochure composition Si 3.0 %, Al 0.4 %); the brochure states no Js",
  "density": 7650.0,
  "density_source": "Cogent brochure p. 3: density 7.65 g/cm3",
  "digitisation_error": 0.005,
  "provisional_fields": ["stacking_factor", "saturation_polarisation"]
}

File: src/srmcore/materials/data/NO20_1200H.json
{
  "kind": "soft_magnetic",
  "name": "NO20_1200H",
  "grade": "NO20-1200H",
  "variant": "Tata Steel / Surahammars Hi-Lite NO20-1200H, 0.2 mm, fully processed",
  "thickness": 0.0002,
  "provenance": {
    "source": "Tata Steel Hi-Lite datasheet NO20-1200H (Mar 2019), docs/sources/materials/tata_hi-lite_no20-1200h.pdf, p. 2 'Typical peak magnetic polarisation (magnetisation curve)', 50 Hz column (the 50, 100 and 200 Hz columns agree to 0.01-0.02 T at these thicknesses, so 50 Hz stands in for DC). Stored as B = J + mu0 H. Typical, not guaranteed; guaranteed minima on p. 1 (J at 2500/5000/10000 A/m).",
    "page": "2",
    "method": "Epstein, 50 Hz peak magnetisation curve",
    "annealed": false,
    "typical": true
  },
  "confidence": "B",
  "bh": {
    "h": [
      20.0,
      30.0,
      50.0,
      70.0,
      100.0,
      150.0,
      200.0,
      400.0,
      800.0,
      1500.0,
      2500.0,
      5000.0,
      7500.0,
      10000.0,
      20000.0
    ],
    "b": [
      0.07603,
      0.19004,
      0.59006,
      0.84009,
      1.04013,
      1.19019,
      1.26025,
      1.3605,
      1.43101,
      1.49188,
      1.55314,
      1.64628,
      1.71942,
      1.77257,
      1.90513
    ]
  },
  "stacking_factor": 0.95,
  "stacking_factor_source": "PROVISIONAL: the Hi-Lite datasheet gives no stacking factor; 0.95 is a placeholder until the supplier states one",
  "saturation_polarisation": 2.0,
  "saturation_polarisation_source": "PROVISIONAL: typical value for high-silicon non-oriented steel (resistivity 59 uOhm cm); the datasheet states no Js",
  "density": 7600.0,
  "density_source": "Hi-Lite datasheet NO20-1200H p. 1: density (assumed) 7.60 kg/dm3",
  "digitisation_error": 0.005,
  "provisional_fields": [
    "stacking_factor",
    "saturation_polarisation"
  ]
}

File: src/srmcore/materials/data/Vacoflux48.json
{
  "kind": "soft_magnetic",
  "name": "Vacoflux48",
  "grade": "VACOFLUX 48",
  "variant": "0.35 mm strip, magnetic final anneal (880 C, 10 h, hydrogen)",
  "thickness": 0.00035,
  "provenance": {
    "source": "VAC 'Soft magnetic cobalt-iron alloys VACOFLUX and VACODUR' (edition 2021), docs/sources/materials/vac_cobalt_iron_alloys_vacoflux_vacodur_2021.pdf, p. 8: DC table for 0.35 mm strip after magnetic final annealing (300-16000 A/m); below 300 A/m the nodes of the Figure 1 VACOFLUX 48 curve, read from the PDF vector path with tools/digitise_bh.py. Curve and table agree within 0.6 % at 300, 800 and 1600 A/m. The 16000 A/m point (2.30 T) is dropped: with the 8000 A/m point (2.29 T) its rounded slope is below mu0, and the saturation tail covers it.",
    "page": "8",
    "method": "IEC 60404-4/-6, DC",
    "annealed": true,
    "anneal_recipe": "880 C, 10 h, hydrogen, cooling 100-200 K/h (VAC brochure p. 15)",
    "typical": true
  },
  "confidence": "B",
  "bh": {
    "h": [10.0, 11.4, 13.1, 15.0, 17.3, 19.9, 22.9, 26.4, 30.3, 34.9, 40.2, 46.2, 53.2, 61.1, 70.3, 80.9, 93.0, 107.0, 118.6, 136.5, 157.0, 180.5, 207.6, 238.8, 274.7, 300.0, 800.0, 1600.0, 4000.0, 8000.0],
    "b": [0.021, 0.031, 0.042, 0.057, 0.098, 0.121, 0.192, 0.299, 0.451, 0.685, 0.99, 1.322, 1.498, 1.61, 1.689, 1.753, 1.809, 1.853, 1.873, 1.909, 1.941, 1.973, 1.996, 2.024, 2.048, 2.05, 2.18, 2.24, 2.275, 2.29]
  },
  "stacking_factor": 0.95,
  "stacking_factor_source": "PROVISIONAL: the VAC brochure gives no stacking factor; 0.95 is a placeholder until the supplier states one",
  "saturation_polarisation": 2.30,
  "saturation_polarisation_source": "VAC Vacoflux 48 datasheet (2022) and brochure: Js 2.30 T",
  "density": 8120.0,
  "density_source": "VAC brochure p. 12: 8.12 g/cm3",
  "digitisation_error": 0.01,
  "provisional_fields": ["stacking_factor"]
}

File: src/srmcore/materials/data/Vacoflux50.json
{
  "kind": "soft_magnetic",
  "name": "Vacoflux50",
  "grade": "VACOFLUX 50",
  "variant": "0.35 mm strip, magnetic final anneal (820 C, 4 h, hydrogen)",
  "thickness": 0.00035,
  "provenance": {
    "source": "VAC 'Soft magnetic cobalt-iron alloys VACOFLUX and VACODUR' (edition 2021), docs/sources/materials/vac_cobalt_iron_alloys_vacoflux_vacodur_2021.pdf, p. 8: DC table for 0.35 mm strip after magnetic final annealing, 300-16000 A/m. Grade C: no data below 300 A/m (the brochure plots no VACOFLUX 50 curve), so the curve below 300 A/m is the B-H pipeline's interpolation from the origin.",
    "page": "8",
    "method": "IEC 60404-4/-6, DC",
    "annealed": true,
    "anneal_recipe": "820 C, 4 h, hydrogen, cooling 100-200 K/h (VAC brochure p. 15)",
    "typical": true
  },
  "confidence": "C",
  "bh": {
    "h": [300.0, 800.0, 1600.0, 4000.0, 8000.0, 16000.0],
    "b": [1.90, 2.10, 2.20, 2.255, 2.28, 2.30]
  },
  "stacking_factor": 0.95,
  "stacking_factor_source": "PROVISIONAL: the VAC brochure gives no stacking factor; 0.95 is a placeholder until the supplier states one",
  "saturation_polarisation": 2.30,
  "saturation_polarisation_source": "VAC brochure p. 5/8: VACOFLUX 48/50 Js 2.30 T",
  "density": 8120.0,
  "density_source": "VAC brochure p. 12: 8.12 g/cm3",
  "provisional_fields": ["stacking_factor"]
}

File: src/srmcore/materials/data/copper.json
{
  "kind": "conductor",
  "name": "copper",
  "provenance": {
    "source": "IEC 60028 International Annealed Copper Standard",
    "typical": true
  },
  "resistivity": 1.7241e-08,
  "reference_temperature_c": 20.0,
  "temperature_coefficient": 0.00393,
  "density": 8890.0,
  "density_source": "IEC 60028 International Annealed Copper Standard (8890 kg/m3)",
  "thermal": {
    "conductivity": 391.1,
    "specific_heat": 385.2,
    "expansion": 1.692e-05,
    "provenance": {
      "source": "National Bronze Manufacturing, C11000 (ETP) data sheet, Physical Properties: 226 Btu ft/(hr ft2 F), 0.092 Btu/lb/F, 9.40e-6 per F (68-212 F), converted to SI; see docs/r5-sources.md",
      "page": "PDF p. 2",
      "date": "2026-11-07",
      "typical": true
    },
    "confidence": "B",
    "temperature_c": 20.0
  }
}

File: src/srmcore/materials/data/steel_1010.json
{
  "kind": "soft_magnetic",
  "name": "steel_1010",
  "grade": "1010",
  "variant": "FEMM library curve",
  "provenance": {
    "source": "FEMM 4.2 material library matlib.dat (github.com/cenit/FEMM, bin/matlib.dat), block \"1010 Steel\" (38 BH points)",
    "typical": true
  },
  "confidence": "C",
  "bh": {
    "h": [0.0, 79.577472, 100.182101, 126.121793, 158.77793, 199.889571, 251.646061, 316.80362, 398.832128, 502.099901, 632.106325, 795.774715, 1001.821011, 1261.217929, 1587.779301, 1998.89571, 2516.460605, 3168.036204, 3988.321282, 5020.999013, 6321.06325, 7957.747155, 10018.210114, 12612.179293, 15877.79301, 19988.957103, 25164.606052, 31680.362037, 39883.212823, 50209.990127, 63210.632497, 79577.471546, 100182.101136, 126121.792926, 158777.930096, 199889.57103, 251646.060522, 316803.62037],
    "b": [0.0, 0.211862, 0.265665, 0.332377, 0.414377, 0.513811, 0.631899, 0.767784, 0.917018, 1.070353, 1.214255, 1.334637, 1.422981, 1.480634, 1.517214, 1.544515, 1.571296, 1.602049, 1.638404, 1.68049, 1.727311, 1.776659, 1.825401, 1.870557, 1.910809, 1.947222, 1.982328, 2.018252, 2.055398, 2.092545, 2.128095, 2.161612, 2.194644, 2.230339, 2.272386, 2.324282, 2.389356, 2.471238]
  },
  "stacking_factor": 1.0,
  "stacking_factor_source": "solid (not laminated) shaft steel",
  "saturation_polarisation": 2.1,
  "saturation_polarisation_source": "PROVISIONAL: low-carbon steel, somewhat below pure iron's 2.15 T (Bozorth, Ferromagnetism, 1951); the FEMM tail is flat at J = 2.073 T so the value barely matters (spec §10)",
  "density": 7870.0,
  "density_source": "PROVISIONAL: typical carbon-steel value (ASM Handbook), not yet checked (spec §10)",
  "provisional_fields": ["saturation_polarisation", "density"],
  "thermal": {
    "conductivity": 49.8,
    "specific_heat": 448.0,
    "expansion": 1.22e-05,
    "provenance": {
      "source": "Elgin Fasteners data sheet, Carbon Steel Grade 1010 (AISI 1010, cold drawn, MatWeb-style table): k 49.8 W/m K 'typical steel', c 0.448 J/g C quoted for >= 100 degC with condition unknown, expansion 12.2 um/m C over 0-100 degC; see docs/r5-sources.md",
      "page": "PDF pp. 2-3",
      "date": "2026-11-07",
      "typical": true
    },
    "confidence": "C"
  },
  "mechanical": {
    "youngs_modulus": 205000000000.0,
    "poisson_ratio": 0.29,
    "yield_strength": 305000000.0,
    "provenance": {
      "source": "Elgin Fasteners data sheet, Carbon Steel Grade 1010, cold drawn: E 205 GPa and Poisson ratio 0.29 'typical for steel', yield 305 MPa (cold drawn; the library steel is a magnetic FEMM curve of unknown condition); see docs/r5-sources.md",
      "page": "PDF pp. 1-2",
      "date": "2026-11-07",
      "typical": true
    },
    "brittle": false,
    "confidence": "C",
    "strength_confidence": "C"
  }
}
